Repository: takwaratec/Analises-e-escrita-cientifica

# 📚 Acervo Soberania Tecnológica

> *"Ninguém educa ninguém, ninguém se educa sozinho. Os homens se educam em comunhão."* — Paulo Freire

---

## 🌱 O que é este acervo

Este repositório é um **acervo científico aberto** de Tecnologias de Baixo Carbono, organizado por **Fabio Takwara** com curadoria documental inspirada no método **Dra. Nathalia Cavichiolli** (8 seções). São **594 fichas técnicas** cobrindo polímeros vegetais, bambu estrutural, habitação social, certificações e perfis de pesquisadores.

**Público-alvo:** Pesquisadores cidadãos, autodidatas, extensionistas universitários, movimentos sociais e qualquer pessoa interessada em construir conhecimento com autonomia.

---

## 🗂️ Estrutura

```
📂 acervo-soberania-tecnologica/
│
├── 📂 01_polimeros-vegetais-e-biocompositos/   ← 330 fichas (POL_)
│   │   Biocompósitos, PU Vegetal, Imperveg, MQTF
│   └── 📷 evidencias/
│
├── 📂 02_bambu-estrutural-e-tratamentos/        ← 112 fichas (BAM_)
│   │   Bambu, pirolenhoso, tratamento ecológico
│   └── 📷 evidencias/
│
├── 📂 03_habitacao-social-e-athis/              ← 64 fichas (SOC_)
│   │   HIS, ATHIS, ECOSALA, UnB/IFB
│   └── 📷 evidencias/
│
├── 📂 04_certificacoes-e-normas/                ← 21 fichas (CER_)
│   │   ITecons, IPT, NBR, ABNT
│   └── 📷 evidencias/
│
├── 📂 05_perfis-e-referencias/                  ← 67 fichas (PER_)
│   │   Pesquisadores, literatura, referências
│   └── 📷 evidencias/
│
├── 📂 .agent-instructions/                       ← Prompts prontos
│   ├── prompt-pesquisa-acervo.json
│   ├── prompt-esteira-ingestao.md
│   └── chromadb-schema.json
│
└── 📄 README.md                                  ← Você está aqui
```

---

## 🔍 Como usar

### Pelo GitHub (mais simples)
Navegue pelas pastas e abra os arquivos `.md`. Cada ficha tem 8 seções padronizadas.

### Pelo ChromaDB (busca semântica)
```python
import chromadb
from sentence_transformers import SentenceTransformer

client = chromadb.PersistentClient(path="~/.chromadb")
model = SentenceTransformer('all-MiniLM-L6-v2')
collection = client.get_collection("acervo_cientifico")

query = "poliuretano vegetal bambu tratamento"
results = collection.query(
    query_embeddings=model.encode(query).tolist(),
    n_results=5
)
```

### Pelo .agent-instructions/
Copie o prompt em `prompt-pesquisa-acervo.json` para seu agente de IA favorito (GPT, Gemini, Claude) e faça perguntas sobre o acervo.

---

## 📊 Estatísticas

| Área | Fichas | Prefixo |
|------|:------:|:-------:|
| Polímeros Vegetais e Biocompósitos | 330 | POL_ |
| Bambu Estrutural e Tratamentos | 112 | BAM_ |
| Habitação Social e ATHIS | 64 | SOC_ |
| Certificações e Normas | 21 | CER_ |
| Perfis e Referências | 67 | PER_ |
| **Total** | **594** | |

---

## ⚖️ Direitos e Uso

- **Conteúdo original** de terceiros: protegido por direitos autorais. As fichas são resenhas técnicas (uso justo), não substituem os originais.
- **Conteúdo de autoria de Fabio Takwara:** CC BY 4.0, salvo indicação contrária.
- **Método Cavichiolli:** Metodologia documental de autoria da **Dra. Nathalia Cavichiolli** (https://www.doutoranathalia.com.br/). O acervo original é comercializado por ela. Este repositório não distribui ou copia o produto original.

---

## 🤝 Como contribuir

1. Abra uma issue com sugestão de ficha ou correção
2. Envie um pull request com novas fichas no formato Cavichiolli (8 seções)
3. Compartilhe o acervo com quem possa se beneficiar

---

*Acervo mantido por Fabio Takwara · Tecnologia Takwara · 2026*

File: docs/analises/02_bambu-estrutural-e-tratamentos/BAM_tratamento-termico-integrado-bambu.md
---
tipo: Resenha Científica
referencia: Zhang_2020_RSC_Adv_TratTermico_PDMS_Bambu
autor: Fabio Takwara
data: 2026-06-28
status: Consolidado
licenca: CC BY 4.0
---

# Resenha: Tratamento Térmico Integrado da Madeira de Bambu com Polidimetilsiloxano

> **Resumo:** O artigo investiga o efeito do tratamento térmico com polidimetilsiloxano (PDMS) como meio no desempenho integrado da madeira de bambu (*Phyllostachys heterocycle*). Amostras foram tratadas a 120, 150, 180 e 210 °C por 3 h. Os resultados revelam redução do teor de umidade de equilíbrio (EMC) e da razão de inchamento linear com o aumento da temperatura, aumento do ângulo de contato superficial da água (redução da molhabilidade), diminuição do MOR e MOE, ligeira redução da cristalinidade da celulose, e alterações na composição química (redução de hemicelulose, aumento de lignina e celulose). A formação de ligações covalentes Si–C confirmou a ligação do siloxano à madeira de bambu. O escurecimento da cor foi proporcional à temperatura. O trabalho oferece uma rota de modificação para melhorar estabilidade dimensional, desempenho decorativo e impermeabilização do bambu.

## 1. Dados Gerais

| Campo | Dado |
|---|---|
| **Título original** | Evaluating the comprehensive influences of heat treatment and polydimethylsiloxane on integrated performance of bamboo timber |
| **Título (pt)** | Avaliando as influências abrangentes do tratamento térmico e polidimetilsiloxano no desempenho integrado da madeira de bambu |
| **Autores** | Ying Zhang†, Xin Zhang†, Youming Yu, Wenbo Che, Xiaochun Zhang, Junfeng Hou* |
| **Contribuição** | † Esses autores contribuíram igualmente para o trabalho. |
| **Correspondência** | 20110039@zafu.edu.cn; houjunfeng@zafu.edu.cn |
| **Ano** | 2020 |
| **Periódico** | RSC Advances (Royal Society of Chemistry) |
| **Volume/Páginas** | Vol. 10, pp. 43438–43446 |
| **DOI** | 10.1039/d0ra08713k |
| **Instituição** | Zhejiang A & F University, Hangzhou, Zhejiang 311300, China; Collaborative Innovation Center of Zhejiang Province for Bamboo Resources and High Efficiency Utilization, Hangzhou 311300, China |
| **Recebido** | 13 de outubro de 2020 |
| **Aceito** | 25 de novembro de 2020 |
| **Publicado** | 08 de dezembro de 2020 |
| **Páginas** | 9 (formato PDF de extração) |
| **Idioma** | Inglês |
| **Palavras-chave** | Bambu; Tratamento térmico; Polidimetilsiloxano; Estabilidade dimensional; Hidrofobicidade; Propriedades mecânicas; FTIR; TG-DTG |

## 2. Estrutura e Organização

O artigo segue a estrutura padrão de periódico científico: Resumo (Abstract) — Introdução (seção 1) — Materiais e Métodos (seção 2), subdividida em: 2.1 Preparação dos espécimes, 2.2 Tratamento térmico com polidimetilsiloxano, 2.3 Medição de propriedades físicas e mecânicas, 2.4 Análise do ângulo de contato da água, 2.5 FTIR, 2.6 DRX, 2.7 TG-DTG, 2.8 Medição de cor — Resultados e Discussão (seção 3), subdividida em: 3.1 Análise de desempenho físico e mecânico (EMC, densidade, MOR/MOE), 3.2 Ângulo de contato da água, 3.3 FTIR, 3.4 DRX, 3.5 TG-DTG, 3.6 Análise de mudanças de cor — Conclusões (seção 4) — Conflitos de interesse — Agradecimentos — Referências (36 itens). Inclui 8 figuras e 2 tabelas com dados experimentais.

## 3. Problema e Perguntas de Pesquisa

Objetivo geral: analisar a influência do tratamento térmico com polidimetilsiloxano como meio no desempenho integrado da madeira de bambu. Perguntas centrais: (1) Como a temperatura de tratamento (120, 150, 180 e 210 °C) afeta as propriedades físicas (EMC, densidade, inchamento linear, ângulo de contato) e mecânicas (MOR, MOE) do bambu? (2) Quais as alterações químicas e estruturais induzidas pelo tratamento, incluindo composição química, cristalinidade da celulose e formação de ligações covalentes com o siloxano? (3) Como a cor superficial do bambu é modificada pelo tratamento térmico com PDMS? (4) O tratamento combinado de alta temperatura com PDMS pode melhorar simultaneamente estabilidade dimensional, hidrofobicidade e desempenho decorativo?

## 4. Referencial Teórico

O referencial abrange: (a) aplicações tradicionais do bambu em compensados, aglomerados e móveis, e suas limitações — não uniformidade estrutural, anisotropia, instabilidade dimensional, susceptibilidade à degradação por fungos; (b) métodos de modificação: tratamento térmico, acetilação e revestimentos superficiais; (c) fundamentos do tratamento térmico — alteração da estrutura superficial e composição química, carbonização em ambiente inerte, redução de hemicelulose e aumento relativo de lignina e celulose, melhoria de estabilidade dimensional e repelência à água; (d) meios de tratamento térmico: óleo, gás de combustão, vapor, ácido e alcalino; (e) polidimetilsiloxano (PDMS): silicone oil com excelente resistência à umidade, estabilidade química, transmissão de luz e uso como carga impermeabilizante; (f) lacuna identificada: nenhum estudo prévio havia investigado as propriedades físico-químicas do bambu tratado termicamente com PDMS como meio. Autores de referência citados: Jiang, Xie, Shah, Azadeh, Ghavami, Cheng, Tang, Lee, Salim, Wahab, entre outros.

## 5. Metodologia

Abordagem quantitativa experimental. **Material**: colmos de *Phyllostachys heterocycle* com cinco anos, adquiridos no distrito de Lin'an, Hangzhou, província de Zhejiang, China. **Preparação**: hastes frescas serradas em tiras de 250 mm (L) × 20 mm (W) × 5 mm (T), secas ao ar até MC de 12 ± 0,5%. As tiras foram divididas em 5 grupos (controle + 4 temperaturas), cada grupo com 12 espécimes. **Tratamento térmico**: imersão em PDMS (tipo 201, viscosidade 1000 MPa·s a 25 °C) em tanque de banho de óleo caseiro, aquecido a 120, 150, 180 e 210 °C por 3 h, seguido de resfriamento até temperatura ambiente. **Ensaios físicos**: EMC (em 20 °C/30%UR, 20 °C/65%UR e 20 °C/85%UR), densidade seca ao ar (GB/T 15780-1995), razão de inchamento linear (T, R, L). **Ensaios mecânicos**: MOR e MOE em flexão (máquina EL-10KA, Espec Corporation, EUA) em 12 réplicas. **Ângulo de contato**: instrumento automático TBU100 (Data Physics, Alemanha), 5 pontos por espécime. **FTIR**: espectrômetro Nicolet 6700, pastilhas KBr, 400–4000 cm⁻¹. **DRX**: difratômetro XRD-6000 (Shimadzu, Japão), radiação Cu Kα (40 kV, 30 mA), 2θ de 5° a 90°, passo 2°/min, cristalinidade pelo método de Segal. **TG-DTG**: analisador STA 409 C (NETZSCH, Alemanha), 10 mg de pó em cadinho de Al₂O₃, aquecimento de 20 °C a 800 °C a 10 °C/min em N₂. **Cor**: colorímetro DC-P3, sistema CIE L*a*b*, iluminante D65, 20 réplicas. Análise estatística com valores médios e desvios padrão.

## 6. Principais Achados

| Parâmetro | Resultado |
|---|---|
| **EMC** | Redução gradual com o aumento da temperatura de tratamento; atribuído à remoção de grupos hidroxila livres na celulose e hemicelulose |
| **Razão de inchamento tangencial** | Redução de 30,85% (120 °C), 36,17% (150 °C), 52,13% (180 °C) e 59,57% (210 °C) a 20 °C/30%UR |
| **Razão de inchamento radial** | Redução de 7,69%, 17,86%, 28,57% e 40,00% nas mesmas condições |
| **Razão de inchamento longitudinal** | Redução de 9,38%, 15,63%, 21,88% e 52,38% |
| **Densidade** | Aumentou com a temperatura até 150 °C (predomínio da impregnação de PDMS) e diminuiu de 150 °C a 210 °C (pirólise dominante) |
| **MOR** | Aumento de 8,07% a 120 °C (valor máximo); redução de 0,12%, 1,07%, 2,63% e 5,79% em comparação ao controle nas temperaturas crescentes |
| **MOE** | Aumentou até 150 °C e depois reduziu; sempre menor que o controle |
| **Ângulo de contato da água** | Aumento gradual com a temperatura, indicando redução da molhabilidade |
| **Cristalinidade da celulose (DRX)** | Ligeira redução: 50,34% (controle) → 2,74%, 7,47%, 1,63% e 1,25% de redução a 120, 150, 180 e 210 °C |
| **FTIR** | Pico em 2962 cm⁻¹ e 800 cm⁻¹ confirmam vibração Si–C em Si–CH₃ do PDMS, indicando ligação covalente do siloxano ao bambu; redução do pico –OH (3453 cm⁻¹) e carbonila C=O (1735 cm⁻¹); aumento do pico C–O–C/Si–O–Si |
| **TG-DTG** | Três estágios de pirólise: <100 °C (evaporação água de ligação), 178–390 °C (degradação de hemicelulose, celulose e lignina — pico principal ~350 °C), >390 °C (pirólise lenta); redução do teor relativo de hemicelulose e aumento de lignina e celulose com a temperatura |
| **Cor superficial** | Escurecimento progressivo: L* reduziu de 10,68 a 93,94 com aumento da temperatura; Da* negativo (tendência ao esverdeamento); Db* positivo (amarelamento, com valores até 2570,21 a 210 °C); DE* aumentou com a temperatura |
| **Mudança de cor (DE*)** | Aumento gradual; maiores contribuições de Db* (amarelamento) que Da* (esverdeamento) |

## 7. Avaliação Crítica

O artigo apresenta uma contribuição original ao investigar o uso de polidimetilsiloxano como meio de tratamento térmico do bambu — lacuna explicitamente identificada pelos autores. A abordagem metodológica é robusta: múltiplas temperaturas (4 níveis + controle), réplicas (12 para ensaios físicos/mecânicos, 20 para cor), caracterização multi-técnica (física, mecânica, espectroscópica, termogravimétrica, difratométrica, colorimétrica). A confirmação por FTIR da formação de ligação covalente Si–C entre PDMS e bambu é um resultado relevante que fundamenta a melhoria das propriedades.

Pontos fortes: (a) visão integrada do desempenho — não apenas propriedades isoladas; (b) amplitude de técnicas de caracterização; (c) dados quantitativos com desvios padrão; (d) discussão dos mecanismos (decomposição térmica de hemicelulose, policondensação, efeito do PDMS). Limitações: (a) o estudo não avalia durabilidade biológica (fungos, insetos) após o tratamento; (b) não há ensaios de envelhecimento acelerado ou lixiviação do PDMS; (c) apenas uma espécie de bambu (*Phyllostachys heterocycle*) é testada; (d) o tempo de tratamento é fixo (3 h) — não explora interação tempo×temperatura; (e) a viscosidade do PDMS (1000 MPa·s a 25 °C) é mencionada, mas sem discussão sobre penetração diferencial no bambu; (f) a temperatura máxima (210 °C) fica aquém das temperaturas típicas de pirólise completa (>390 °C), deixando questões sobre comportamento em temperaturas mais altas. Relevância alta para o repositório: alinha-se diretamente aos eixos de tratamentos térmicos e modificação química do bambu.

## 8. Inserção no Estado da Arte

Este artigo conecta-se com as fichas sobre tratamento térmico de bambu (resenha-tratamento-pirolenhoso-silva, resenha-pirolenhoso-eucalipto-fabiana, resenha-gauss-2023-tratamentos-bambu) e sobre modificação química com silicones/polímeros. O uso de PDMS como meio de tratamento térmico representa uma abordagem híbrida (térmico + químico) que difere dos meios tradicionais (óleo vegetal, vapor, gases de combustão). Classificação temática: tratamento térmico de bambu, polidimetilsiloxano, estabilidade dimensional, hidrofobicidade, modificação superficial. Contribui para o eixo de durabilidade e tratamentos do bambu no repositório, fornecendo dados sobre a correlação temperatura ↔ propriedades que podem subsidiar projetos de otimização de processo.

## Referência (ABNT)

ZHANG, Ying; ZHANG, Xin; YU, Youming; CHE, Wenbo; ZHANG, Xiaochun; HOU, Junfeng. Evaluating the comprehensive influences of heat treatment and polydimethylsiloxane on integrated performance of bamboo timber. **RSC Advances**, v. 10, p. 43438–43446, 2020. DOI: 10.1039/d0ra08713k.
